Repository: Nopenope69/soc-lab

# SOC Estimation Lab: Research Handover

A rigorous benchmark harness and reference implementation repository for battery **State of Charge (SOC)** estimation on **Lithium Iron Phosphate (LFP / $\text{LiFePO}_4$)** chemistry.

---

## 1. Project Status & Research Scope

This repository constitutes a **RESEARCH HANDOVER** for closed-loop battery state estimation.

### Current Primary Candidate: E7v3
The primary research candidate is **E7v3** (`E7V3CompositeFilter` in research, and `deliverable/bms_soc_ref.py` for deployment reference). E7v3 is a confidence-aware composite Extended Kalman Filter featuring:
- **Observability-Gated Voltage Feedback**: Suppresses divergence in the flat LFP plateau ($0.12\text{ to }0.25\text{ mV/pp}$) via dynamic slope thresholding and adaptive innovation step capping.
- **Joseph-Form Stabilized Covariance**: Maintains positive semi-definiteness under single-precision float32 execution.
- **Online $R_0$ Tracking via RLS**: Recursive Least Squares parameter tracking with hysteresis-aware decoupling.
- **Confidence-Aware Re-Initialization**: Recovers rapidly from uncalibrated / wrong initial SOC states without resting periods.

---

## 2. Validation Status: What Is Validated vs What Is NOT

> [!IMPORTANT]
> **VALIDATED (Certified Development Scope):**
> - **Specimens**: CALCE A123 LiFePO4, measured capacity about 1.06 Ah (A1-007) and about 1.09 Ah (A1-008) at 25 C, format unverified (`A1-007` primary development, `A1-008` transfer check).
> - **Certified Thermal Envelope**: **20 °C to 50 °C** (evaluated at 20, 25, 30, 40, and 50 °C).
> - **Drive Cycles**: Dynamic driving profiles (DST, US06, FUDS) on laboratory cycler data.
> - **Fault Recovery**: Tested against sensor gain errors ($\pm 2\%$), persistent voltage sensor bias ($+50\text{ mV}$), and wrong starts ($-50\text{ pp}$, $-20\text{ pp}$, $+10\text{ pp}$).
> - **Numerical Equivalence**: The standalone standard library deliverable (`deliverable/bms_soc_ref.py`) matches the research filter to within $\le 10^{-12}$ on valid inputs across 25,000+ steps.

> [!CAUTION]
> **NOT VALIDATED (Explicit Out-of-Scope & Non-Deployment Warnings):**
> 1. **FlexiPod Deployment Gate: FAIL / NO-GO**  
>    Transfer to FlexiPod 100 Ah commercial cells was evaluated (`reports/flexipod1/`). The open-loop 2RC model gate failed across all held-out dynamic curves (voltage RMSE up to $87.4\text{ mV}$, implied SOC error up to $233\text{ pp}$). Transfer is blocked pending electrochemical impedance re-characterization and electro-thermal coupling. **Deployment on FlexiPod is NOT approved.**
> 2. **Field / On-Vehicle Operation**  
>    All validations were performed on laboratory Arbin cycler data. The algorithms have not been field-validated in operational vehicles, marine packs, or grid storage racks.
> 3. **Sub-20 °C Operation**  
>    Evaluated at 10 °C, 0 °C, and -10 °C. While numerical stability holds (zero state explosion), convergence rates degrade gracefully due to a 4.5x impedance surge and severe hysteresis widening. Sub-20 °C deployment requires cold-temperature calibration tables.
> 4. **State of Health (SOH) Evaluation Status**  
>    This codebase primary deliverable estimates State of Charge ($z_k$). Laboratory evaluation of pulse-based SOH estimation on physical degradation data (UConn REIL Dataset 5) established that:
>    - The pulse ElasticNet (`soh_pulse_v2`) has **not been shown to outperform ridge regression or cycle-count baselines** on UConn.
>    - **$SOH_R$ shows no evidence of skill** (ground-truth label and features are derived from the identical Step 20 pulse; a trivial baseline matches or beats the model).
>    - The embedded C export (`deliverable/edge_pkg/soh_pulse_elasticnet_v2.h`) comes from the 11-feature post-hoc candidate modified after unsealing and is strictly **`UNQUALIFIED`**.
>    - **Nothing is validated for 100 Ah cells** (all evaluated degradation data are strictly from 1.2 Ah cylindrical lab cells under characterisation protocols).

---

## 5. Estimator Identifier Map

Estimator implementations are registered in `soc.estimators.registry`:

| Identifier | Candidate Status | Description | Required Extra |
|:---|:---:|:---|:---:|
| **`e7v3`** | **Research Candidate** | Confidence-aware composite EKF with observability gating and RLS $R_0$ | Core |
| **`E0`** | Baseline | Coulomb counting with capacity scaling and rest/charge anchors | Core |
| **`E1`** | Baseline | Standard Thevenin 2RC Extended Kalman Filter | Core |
| **`E2`** | Baseline | Anchored Extended Kalman Filter with hysteresis state | Core |

## 6. Makefile Targets

```bash
make venv      # Create .venv and install package with development extras
make install   # Install editable package into current active environment
make test      # Run full test suite without pytest cache provider
make smoke     # Run fast smoke evaluation scenario (<60s) for E0, E1, E2
make clean     # Remove build artifacts, pycache, and temporary test outputs
```

---

File: reports/b2/a1_hysteresis_audit.md
# Task A1: Hysteresis Amplitude Audit Report (Amended with Independent R0)

## 1. Executive Summary & Purpose
This audit analyzes the C/20 quasi-equilibrium charge and discharge branches for CALCE A123 cells **A1-007** and **A1-008** across all gating temperatures (20, 25, 30, 40, and 50 °C). Its purpose is to resolve how the previous parameter identification set the scalar hysteresis amplitude to $M = 0.0646\text{ V}$ (64.6 mV), quantify the true physical hysteresis gap across SOC and temperature, subtract the ohmic drop associated with the C/20 test current (55 mA), and propose physically consistent values for $M(T)$.

Generated by script: `scripts/diagnostics/a1_hysteresis_audit.py` and `scripts/diagnostics/a1b_independent_r0.py`  
Artifacts:
- `reports/b2/a1_hysteresis_audit.csv`
- `reports/b2/a1b_independent_r0.md`
- `reports/b2/a1_voltage_gap_vs_soc_a1007.png`
- `reports/b2/a1_voltage_gap_vs_soc_a1008.png`

---

## 2. Origin of $M = 0.0646\text{ V}$ in Phase B

In `scripts/identify_calce_params.py` (lines 110–114, 183, 195):
1. For each of the 8 test temperatures (-10, 0, 10, 20, 25, 30, 40, 50 °C), the C/20 discharge and charge branches were interpolated onto a 13-point SOC grid: `[0.0, 0.05, 0.1, 0.2, 0.3, 0.4, 0.5, 0.6, 0.7, 0.8, 0.9, 0.95, 1.0]`.
2. A raw half-gap was defined at each grid point as:
   $$m_{\text{hyst\_raw}} = \frac{1}{2} (V_{\text{chg\_grid}} - V_{\text{dis\_grid}})$$
3. The temperature-specific value was taken as the unweighted mean of $m_{\text{hyst\_raw}}$ over the entire SOC grid (0.0 to 1.0).
4. The global parameter `hysteresis_amplitude_v` in `configs/assumptions/profiles/calce_a123.yaml` was computed as the unweighted arithmetic mean across all 8 temperatures:
   $$\bar{M} = \frac{1}{8} \sum_{T \in \text{TEMPS}} \text{mean}(m_{\text{hyst\_raw}}(T)) = 0.0646\text{ V}$$
   For Cell A1-008, the identical procedure yielded:
   $$\bar{M}_{\text{A1-008}} = 0.0658\text{ V}$$

### Three Severe Flaws in the Previous Definition:
1. **Inclusion of Sub-Zero Temperatures:** At -10 °C and 0 °C, the raw mean half-gap is 102.9 mV and 79.8 mV respectively due to severe transport/charge-transfer overpotentials. Averaging sub-zero data with ambient data heavily biased $M$ upwards.
2. **Inclusion of Steep Knees (SOC 0.0, 0.05, 0.95, 1.0):** At the ends of charge and discharge, diffusion limitations cause voltage branches to flare apart (raw gaps exceed 150–250 mV), skewing the mean far above the operating plateau.
3. **No Overpotential Subtraction:** C/20 corresponds to $\approx 55\text{ mA}$ ($0.055\text{ A}$). The raw separation $V_{\text{chg}} - V_{\text{dis}}$ contains both thermodynamic hysteresis ($2M$) and kinetic/ohmic overpotentials ($2 \times 55\text{ mA} \times R_0 \approx 17\text{ to }20\text{ mV}$).

---

## 3. Voltage Gap Across SOC and Temperature

### Raw C/20 Voltage Gap $V_{\text{gap,raw}}(z) = V_{\text{chg}}(z) - V_{\text{dis}}(z)$ (mV)

| Cell | Temp (°C) | SOC = 0.2 | SOC = 0.4 | SOC = 0.5 | SOC = 0.6 | SOC = 0.8 | Plateau Median (20–80%) | Raw Half-Gap Median $M_{\text{raw}}$ |
| :--- | :---: | :---: | :---: | :---: | :---: | :---: | :---: | :---: |
| **A1-007** | 20 | 85.53 | 72.63 | 69.80 | 70.16 | 67.58 | **71.38** | 35.69 |
| **A1-007** | 25 | 67.40 | 53.21 | 50.95 | 51.01 | 45.89 | **51.64** | 25.82 |
| **A1-007** | 30 | 81.87 | 66.79 | 63.94 | 63.67 | 60.85 | **65.55** | 32.78 |
| **A1-007** | 40 | 76.32 | 61.85 | 58.92 | 58.76 | 53.59 | **59.87** | 29.93 |
| **A1-007** | 50 | 73.48 | 57.86 | 55.70 | 55.64 | 49.18 | **56.54** | 28.27 |
| **A1-008** | 20 | 84.39 | 67.40 | 65.86 | 66.96 | 63.31 | **67.88** | 33.94 |
| **A1-008** | 25 | 71.09 | 53.86 | 51.87 | 52.32 | 45.86 | **52.89** | 26.44 |
| **A1-008** | 30 | 82.48 | 63.45 | 61.25 | 62.33 | 57.02 | **63.09** | 31.55 |
| **A1-008** | 40 | 76.65 | 58.44 | 56.81 | 57.55 | 50.54 | **57.76** | 28.88 |
| **A1-008** | 50 | 72.50 | 53.86 | 52.78 | 52.66 | 45.36 | **53.55** | 26.78 |

---

## 4. Ohmic & Polarization Correction at 55 mA (Amended with Independent R0)

The quasi-equilibrium C/20 test is conducted at $|I| \approx 55\text{ mA} = 0.055\text{ A}$.  
The measured terminal voltage on charge and discharge is:
$$V_{\text{chg}}(z) \approx V_{\text{ocv}}(z) + M(z) + I_{\text{chg}} R_0 + V_{\text{pol,chg}}$$
$$V_{\text{dis}}(z) \approx V_{\text{ocv}}(z) - M(z) - I_{\text{dis}} R_0 - V_{\text{pol,dis}}$$

Subtracting the discharge branch from the charge branch yields:
$$V_{\text{gap,raw}}(z) = 2 M(z) + 2 \cdot (0.055\text{ A}) \cdot R_0 + \Delta V_{\text{pol}}$$

### Independent R0 Measurement (Audit A1b):
Per the A1 amendment (`reports/b2/a1b_independent_r0.md`), an independent $R_0$ was computed directly from discrete current steps ($|\Delta I| \ge 1.0\text{ A}$ over 1 s) in DST Step 8 without using any model fitting.
- For Cell A1-007, independent $R_{0,\text{step}} = [0.15782, 0.15700, 0.15312, 0.15240, 0.15245]\,\Omega$ across 20–50 °C.
- This confirms that the baseline $R_0$ was **not** inflated by hysteresis double-counting (matching within 1.0% to 2.1%).
- The shift in proposed $M(T)$ when moving from baseline $R_0$ to independent $R_{0,\text{step}}$ is **less than +0.18 mV** everywhere.

### Corrected Voltage Gap & Amended Proposed $M(T)$ (mV)

| Cell | Temp (°C) | Raw Median Gap (mV) | Independent $R_{0,\text{step}}$ ($\Omega$) | $2 I R_{0,\text{step}}$ Drop (mV) | Corrected Plateau Median (mV) | **Amended $M(T)$ (Case A)** | Old Baseline $M(T)$ |
| :--- | :---: | :---: | :---: | :---: | :---: | :---: | :---: |
| **A1-007** | 20 | 71.38 | 0.15782 | 17.36 | 54.02 | **27.01 mV** | 26.85 mV |
| **A1-007** | 25 | 51.64 | 0.15700 | 17.27 | 34.37 | **17.19 mV** | 17.01 mV |
| **A1-007** | 30 | 65.55 | 0.15312 | 16.84 | 48.71 | **24.36 mV** | 24.21 mV |
| **A1-007** | 40 | 59.87 | 0.15240 | 16.76 | 43.11 | **21.55 mV** | 21.43 mV |
| **A1-007** | 50 | 56.54 | 0.15245 | 16.77 | 39.77 | **19.88 mV** | 19.77 mV |
| **A1-008** | 20 | 67.88 | 0.17387 | 19.13 | 48.75 | **24.38 mV** | 24.21 mV |
| **A1-008** | 25 | 52.89 | 0.19577 | 21.53 | 31.36 | **15.68 mV** | 15.51 mV |
| **A1-008** | 30 | 63.09 | 0.17463 | 19.21 | 43.88 | **21.94 mV** | 21.73 mV |
| **A1-008** | 40 | 57.76 | 0.17662 | 19.43 | 38.33 | **19.17 mV** | 19.02 mV |
| **A1-008** | 50 | 53.55 | 0.22220 | 24.44 | 29.11 | **14.56 mV** | 14.42 mV |

---

## 5. Is a Single $M$ Across Temperatures Justified?

**Conclusion: NO.**
1. **Significant Temperature Dependency:** Corrected plateau half-gap spans from **17.19 mV** (at 25 °C) to **27.01 mV** (at 20 °C) on A1-007 — a variation of ~10 mV (relative spread >50%). On A1-008, it spans from **14.56 mV** (at 50 °C) to **24.38 mV** (at 20 °C).
2. **25 °C Anomaly (Investigated in A1b):**
   - The 25 °C OCV test was conducted in September 2012, nearly 3 months after the June 2012 tests at 20 °C and 30 °C.
   - The CV hold time was dramatically longer (5,097 s vs 1,398–1,955 s), and post-discharge relaxation voltage was lower (2.509 V vs 2.587–2.640 V).
   - Because no physical mechanism rigorously explains a 60% loss in intrinsic thermodynamic hysteresis, **25 °C is marked as 'unexplained, treated as suspect'**.
   - **Do NOT average $M$ across temperatures.** Each temperature must use its specific $M(T)$ table.
3. **Previous Value is Massive Overestimate:** The previously assumed scalar $M = 64.6\text{ mV}$ is **2.4x to 3.8x larger** than the true corrected half-gap at any gating temperature.
4. **Recommendation:**
   - In all v2 profiles, use temperature-dependent $M(T)$ from the table above.
   - 25 °C is maintained at its measured value (17.19 mV for A1-007, 15.68 mV for A1-008) but explicitly flagged as suspect.
