Repository: Nopenope69/soc-lab

# SOC Estimation Lab: Research Handover

A rigorous benchmark harness and reference implementation repository for battery **State of Charge (SOC)** estimation on **Lithium Iron Phosphate (LFP / $\text{LiFePO}_4$)** chemistry.

---

## 1. Project Status & Research Scope

This repository constitutes a **RESEARCH HANDOVER** for closed-loop battery state estimation.

### Current Primary Candidate: E7v3
The primary research candidate is **E7v3** (`E7V3CompositeFilter` in research, and `deliverable/bms_soc_ref.py` for deployment reference). E7v3 is a confidence-aware composite Extended Kalman Filter featuring:
- **Observability-Gated Voltage Feedback**: Suppresses divergence in the flat LFP plateau ($0.12\text{ to }0.25\text{ mV/pp}$) via dynamic slope thresholding and adaptive innovation step capping.
- **Joseph-Form Stabilized Covariance**: Maintains positive semi-definiteness under single-precision float32 execution.
- **Online $R_0$ Tracking via RLS**: Recursive Least Squares parameter tracking with hysteresis-aware decoupling.
- **Confidence-Aware Re-Initialization**: Recovers rapidly from uncalibrated / wrong initial SOC states without resting periods.

---

## 2. Validation Status: What Is Validated vs What Is NOT

> [!IMPORTANT]
> **VALIDATED (Certified Development Scope):**
> - **Specimens**: CALCE A123 LiFePO4, measured capacity about 1.06 Ah (A1-007) and about 1.09 Ah (A1-008) at 25 C, format unverified (`A1-007` primary development, `A1-008` transfer check).
> - **Certified Thermal Envelope**: **20 °C to 50 °C** (evaluated at 20, 25, 30, 40, and 50 °C).
> - **Drive Cycles**: Dynamic driving profiles (DST, US06, FUDS) on laboratory cycler data.
> - **Fault Recovery**: Tested against sensor gain errors ($\pm 2\%$), persistent voltage sensor bias ($+50\text{ mV}$), and wrong starts ($-50\text{ pp}$, $-20\text{ pp}$, $+10\text{ pp}$).
> - **Numerical Equivalence**: The standalone standard library deliverable (`deliverable/bms_soc_ref.py`) matches the research filter to within $\le 10^{-12}$ on valid inputs across 25,000+ steps.

> [!CAUTION]
> **NOT VALIDATED (Explicit Out-of-Scope & Non-Deployment Warnings):**
> 1. **FlexiPod Deployment Gate: FAIL / NO-GO**  
>    Transfer to FlexiPod 100 Ah commercial cells was evaluated (`reports/flexipod1/`). The open-loop 2RC model gate failed across all held-out dynamic curves (voltage RMSE up to $87.4\text{ mV}$, implied SOC error up to $233\text{ pp}$). Transfer is blocked pending electrochemical impedance re-characterization and electro-thermal coupling. **Deployment on FlexiPod is NOT approved.**
> 2. **Field / On-Vehicle Operation**  
>    All validations were performed on laboratory Arbin cycler data. The algorithms have not been field-validated in operational vehicles, marine packs, or grid storage racks.
> 3. **Sub-20 °C Operation**  
>    Evaluated at 10 °C, 0 °C, and -10 °C. While numerical stability holds (zero state explosion), convergence rates degrade gracefully due to a 4.5x impedance surge and severe hysteresis widening. Sub-20 °C deployment requires cold-temperature calibration tables.
> 4. **State of Health (SOH) Evaluation Status**  
>    This codebase primary deliverable estimates State of Charge ($z_k$). Laboratory evaluation of pulse-based SOH estimation on physical degradation data (UConn REIL Dataset 5) established that:
>    - The pulse ElasticNet (`soh_pulse_v2`) has **not been shown to outperform ridge regression or cycle-count baselines** on UConn.
>    - **$SOH_R$ shows no evidence of skill** (ground-truth label and features are derived from the identical Step 20 pulse; a trivial baseline matches or beats the model).
>    - The embedded C export (`deliverable/edge_pkg/soh_pulse_elasticnet_v2.h`) comes from the 11-feature post-hoc candidate modified after unsealing and is strictly **`UNQUALIFIED`**.
>    - **Nothing is validated for 100 Ah cells** (all evaluated degradation data are strictly from 1.2 Ah cylindrical lab cells under characterisation protocols).

---

## 5. Estimator Identifier Map

Estimator implementations are registered in `soc.estimators.registry`:

| Identifier | Candidate Status | Description | Required Extra |
|:---|:---:|:---|:---:|
| **`e7v3`** | **Research Candidate** | Confidence-aware composite EKF with observability gating and RLS $R_0$ | Core |
| **`E0`** | Baseline | Coulomb counting with capacity scaling and rest/charge anchors | Core |
| **`E1`** | Baseline | Standard Thevenin 2RC Extended Kalman Filter | Core |
| **`E2`** | Baseline | Anchored Extended Kalman Filter with hysteresis state | Core |

## 6. Makefile Targets

```bash
make venv      # Create .venv and install package with development extras
make install   # Install editable package into current active environment
make test      # Run full test suite without pytest cache provider
make smoke     # Run fast smoke evaluation scenario (<60s) for E0, E1, E2
make clean     # Remove build artifacts, pycache, and temporary test outputs
```

---

File: reports/flexipod1/ocv_hysteresis.json
{
  "calce_a123_benchmark": {
    "m_half_gap_mv_range": [
      20.0,
      27.0
    ],
    "plateau_min_slope_mv_per_pp_range": [
      0.3,
      0.8
    ],
    "implied_soc_error_pp_per_mv_range": [
      1.25,
      3.33
    ]
  },
  "cell_types": {
    "GOTION_50Ah": {
      "cell_count": 3,
      "is_discharge_only": false,
      "has_charge_branch": true,
      "soc_grid": [
        0.0,
        5.0,
        10.0,
        15.0,
        20.0,
        25.0,
        30.0,
        35.0,
        40.0,
        45.0,
        50.0,
        55.0,
        60.0,
        65.0,
        70.0,
        75.0,
        80.0,
        85.0,
        90.0,
        95.0,
        100.0
      ],
      "cells": [
        {
          "cell_id": "Cell_1",
          "dchg_v": [
            3.0041,
            3.1991,
            3.2019,
            3.2246,
            3.2486,
            3.2636,
            3.2778,
            3.2821,
            3.2833,
            3.2836,
            3.2866,
            3.287,
            3.2895,
            3.3092,
            3.3244,
            3.3247,
            3.3246,
            3.3254,
            3.3255,
            3.3274,
            3.3371
          ],
          "chg_v": [
            2.8783,
            3.2037,
            3.2256,
            3.2437,
            3.2747,
            3.2956,
            3.3056,
            3.3082,
            3.3086,
            3.3089,
            3.3093,
            3.3102,
            3.3118,
            3.3184,
            3.3415,
            3.3442,
            3.3441,
            3.3434,
            3.3426,
            3.3414,
            3.3371
          ]
        },
        {
          "cell_id": "Cell_2",
          "dchg_v": [
            2.953,
            3.1697,
            3.2019,
            3.2193,
            3.2443,
            3.2603,
            3.2768,
            3.2844,
            3.2856,
            3.286,
            3.2889,
            3.2894,
            3.2921,
            3.3113,
            3.3257,
            3.3259,
            3.3258,
            3.3267,
            3.327,
            3.3292,
            3.3394
          ],
          "chg_v": [
            2.764,
            3.1788,
            3.2234,
            3.2412,
            3.2722,
            3.2929,
            3.3035,
            3.3061,
            3.3067,
            3.3074,
            3.3083,
            3.3097,
            3.312,
            3.3266,
            3.3412,
            3.3438,
            3.3437,
            3.3433,
            3.3427,
            3.3416,
            3.3394
          ]
        },
        {
          "cell_id": "Cell_3",
          "dchg_v": [
            2.9607,
            3.1809,
            3.2021,
            3.2218,
            3.2462,
            3.2617,
            3.2781,
            3.2848,
            3.2859,
            3.2863,
            3.2891,
            3.2896,
            3.2926,
            3.3141,
            3.3259,
            3.3261,
            3.3261,
            3.3271,
            3.3275,
            3.3297,
            3.3397
          ],
          "chg_v": [
            2.7716,
            3.1786,
            3.2234,
            3.2407,
            3.2717,
            3.2924,
            3.3034,
            3.306,
            3.3066,
            3.3073,
            3.3084,
            3.3098,
            3.3122,
            3.3244,
            3.3415,
            3.3441,
            3.344,
            3.3437,
            3.3432,
            3.3424,
            3.3397
          ]
        }
      ],
      "spread": {
        "dchg_spread_mv_by_soc": [
          51.100000000000364,
          29.39999999999987,
          0.19999999999997797,
          5.300000000000082,
          4.300000000000193,
          3.2999999999998586,
          1.2999999999996348,
          2.7000000000003688,
          2.5999999999997137,
          2.7000000000003688,
          2.4999999999999467,
          2.6000000000001577,
          3.1000000000003247,
          4.899999999999682,
          1.5000000000000568,
          1.3999999999998458,
          1.4999999999996128,
          1.7000000000000348,
          2.000000000000224,
          2.2999999999999687,
          2.6000000000001577
        ],
        "max_dchg_spread_mv": 51.100000000000364,
        "mean_dchg_spread_mv": 6.142857142857163,
        "plateau_mean_dchg_spread_mv": 2.646153846153828,
        "chg_spread_mv_by_soc": [
          114.30000000000007,
          25.100000000000122,
          2.200000000000202,
          3.0000000000001137,
          3.0000000000001137,
          3.1999999999996476,
          2.200000000000202,
          2.1999999999997577,
          2.000000000000224,
          1.5999999999998238,
          0.9999999999998899,
          0.500000000000167,
          0.39999999999995595,
          8.199999999999985,
          0.2999999999997449,
          0.39999999999995595,
          0.39999999999995595,
          0.39999999999995595,
          0.5999999999999339,
          0.9999999999998899,
          2.6000000000001577
        ],
        "max_chg_spread_mv": 114.30000000000007,
        "mean_chg_spread_mv": 8.314285714285708,
        "plateau_mean_chg_spread_mv": 1.9538461538461094
      },
      "ocv_sym_v": [
        2.8886166666666666,
        3.1851333333333334,
        3.21305,
        3.231883333333333,
        3.259616666666667,
        3.27775,
        3.290866666666667,
        3.2952666666666666,
        3.296116666666667,
        3.2965833333333334,
        3.2984333333333327,
        3.2992833333333333,
        3.3017,
        3.317333333333333,
        3.3333666666666666,
        3.3348,
        3.334716666666667,
        3.3349333333333333,
        3.3347499999999997,
        3.335283333333333,
        3.3387333333333333
      ],
      "chg_mean_v": [
        2.8046333333333333,
        3.1870333333333334,
        3.224133333333333,
        3.2418666666666667,
        3.272866666666667,
        3.2936333333333336,
        3.3041666666666667,
        3.306766666666667,
        3.3073,
        3.307866666666667,
        3.308666666666666,
        3.3099000000000003,
        3.312,
        3.3231333333333333,
        3.3414,
        3.3440333333333334,
        3.3439333333333336,
        3.3434666666666666,
        3.342833333333333,
        3.3417999999999997,
        3.3387333333333333
      ],
      "dchg_mean_v": [
        2.9726,
        3.1832333333333334,
        3.201966666666667,
        3.2219,
        3.246366666666667,
        3.2618666666666662,
        3.277566666666667,
        3.2837666666666667,
        3.2849333333333335,
        3.2853,
        3.2882,
        3.2886666666666664,
        3.2914,
        3.311533333333333,
        3.325333333333333,
        3.3255666666666666,
        3.3255,
        3.3264,
        3.3266666666666667,
        3.3287666666666667,
        3.3387333333333333
      ],
      "delta_ocv_mv": [
        -167.96666666666658,
        3.8000000000000256,
        22.166666666666224,
        19.966666666666466,
        26.499999999999968,
        31.766666666667387,
        26.599999999999735,
        23.00000000000013,
        22.366666666666646,
        22.566666666667068,
        20.46666666666619,
        21.23333333333388,
        20.59999999999995,
        11.600000000000055,
        16.066666666667118,
        18.466666666666853,
        18.433333333333746,
        17.066666666666563,
        16.16666666666644,
        13.033333333333008,
        0.0
      ],
      "m_half_gap_mv": [
        -83.98333333333329,
        1.9000000000000128,
        11.083333333333112,
        9.983333333333233,
        13.249999999999984,
        15.883333333333693,
        13.299999999999867,
        11.500000000000066,
        11.183333333333323,
        11.283333333333534,
        10.233333333333094,
        10.61666666666694,
        10.299999999999976,
        5.800000000000027,
        8.033333333333559,
        9.233333333333427,
        9.216666666666873,
        8.533333333333282,
        8.08333333333322,
        6.516666666666504,
        0.0
      ],
      "hysteresis": {
        "full_range_mean_delta_ocv_mv": 9.70952380952385,
        "trimmed_5_95_mean_delta_ocv_mv": 19.571929824561447,
        "plateau_median_delta_ocv_mv": 21.23333333333388,
        "plateau_mean_delta_ocv_mv": 21.512820512820667,
        "plateau_median_m_half_gap_mv": 10.61666666666694,
        "plateau_mean_m_half_gap_mv": 10.756410256410334
      },
      "slope": {
        "plateau_mean_slope_mv_per_pp": 1.2531363513229827,
        "plateau_min_slope_mv_per_pp": -0.024999999999897337,
        "min_slope_soc_pct": 77.5,
        "implied_soc_error_pp_per_mv": Infinity,
        "central_plateau_mean_slope_mv_per_pp": 0.2585458188996357,
        "central_plateau_min_slope_mv_per_pp": 0.0717890931609061,
        "discrete_slopes_mv_per_pp": {
          "20": 4.3857364341085265,
          "25": 3.044465777777792,
          "30": 1.3179067554708768,
          "35": 0.28495238095244313,
          "40": 0.1205063291139275,
          "45": 0.1490647482014134,
          "50": 0.23296296296306124,
          "55": 0.25153061224504336,
          "60": 0.8372422283779146,
          "65": 3.166161403508777,
          "70": 0.5262849872773759,
          "75": 0.0,
          "80": 0.0
        }
      }
    },
    "Ganfeng_100Ah": {
      "cell_count": 2,
      "is_discharge_only": false,
      "has_charge_branch": true,
      "soc_grid": [
        0.0,
        5.0,
        10.0,
        15.0,
        20.0,
        25.0,
        30.0,
        35.0,
        40.0,
        45.0,
        50.0,
        55.0,
        60.0,
        65.0,
        70.0,
        75.0,
        80.0,
        85.0,
        90.0,
        95.0,
        100.0
      ],
      "cells": [
        {
          "cell_id": "Cell_1",
          "dchg_v": [
            2.9389,
            3.1745,
            3.2036,
            3.2192,
            3.2423,
            3.2577,
            3.2717,
            3.2843,
            3.2868,
            3.2872,
            3.2899,
            3.29,
            3.2916,
            3.2953,
            3.3195,
            3.3267,
            3.3268,
            3.3279,
            3.3283,
            3.3291,
            3.338
          ],
          "chg_v": [
            2.741,
            3.1491,
            3.2218,
            3.2329,
            3.2611,
            3.2828,
            3.2996,
            3.3049,
            3.3063,
            3.3071,
            3.3081,
            3.3093,
            3.3108,
            3.3135,
            3.3233,
            3.3433,
            3.3435,
            3.3431,
            3.3426,
            3.3418,
            3.338
          ]
        },
        {
          "cell_id": "Cell_2",
          "dchg_v": [
            2.9366,
            3.1873,
            3.2041,
            3.222,
            3.2444,
            3.259,
            3.2731,
            3.2848,
            3.287,
            3.2873,
            3.2901,
            3.2901,
            3.2918,
            3.2958,
            3.3208,
            3.3267,
            3.327,
            3.328,
            3.3283,
            3.329,
            3.3379
          ],
          "chg_v": [
            2.7279,
            3.1463,
            3.2217,
            3.2324,
            3.2603,
            3.2823,
            3.2993,
            3.3048,
            3.3064,
            3.3072,
            3.3082,
            3.3094,
            3.3109,
            3.3134,
            3.321,
            3.3433,
            3.3437,
            3.3432,
            3.3428,
            3.3421,
            3.3379
          ]
        }
      ],
      "spread": {
        "dchg_spread_mv_by_soc": [
          2.2999999999999687,
          12.799999999999923,
          0.500000000000167,
          2.8000000000001357,
          2.0999999999999908,
          1.3000000000000789,
          1.3999999999998458,
          0.500000000000167,
          0.19999999999997797,
          0.10000000000021103,
          0.19999999999997797,
          0.09999999999976694,
          0.19999999999997797,
          0.4999999999997229,
          1.3000000000000789,
          0.0,
          0.19999999999997797,
          0.09999999999976694,
          0.0,
          0.09999999999976694,
          0.10000000000021103
        ],
        "max_dchg_spread_mv": 12.799999999999923,
        "mean_dchg_spread_mv": 1.2761904761904626,
        "plateau_mean_dchg_spread_mv": 0.6230769230769057,
        "chg_spread_mv_by_soc": [
          13.100000000000112,
          2.7999999999996916,
          0.10000000000021103,
          0.4999999999997229,
          0.7999999999999119,
          0.4999999999997229,
          0.2999999999997449,
          0.09999999999976694,
          0.10000000000021103,
          0.09999999999976694,
          0.09999999999976694,
          0.10000000000021103,
          0.10000000000021103,
          0.09999999999976694,
          2.2999999999999687,
          0.0,
          0.19999999999997797,
          0.09999999999976694,
          0.19999999999997797,
          0.2999999999997449,
          0.10000000000021103
        ],
        "max_chg_spread_mv": 13.100000000000112,
        "mean_chg_spread_mv": 1.0476190476189746,
        "plateau_mean_chg_spread_mv": 0.3692307692306944
      },
      "ocv_sym_v": [
        2.8361,
        3.1643,
        3.2128,
        3.2266250000000003,
        3.252025,
        3.2704500000000003,
        3.285925,
        3.2947,
        3.296625,
        3.2972,
        3.299075,
        3.2997,
        3.301275,
        3.3045,
        3.3211500000000003,
        3.335,
        3.3352500000000003,
        3.33555,
        3.3354999999999997,
        3.3354999999999997,
        3.33795
      ],
      "chg_mean_v": [
        2.73445,
        3.1477,
        3.22175,
        3.23265,
        3.2607,
        3.28255,
        3.29945,
        3.30485,
        3.30635,
        3.30715,
        3.30815,
        3.3093500000000002,
        3.3108500000000003,
        3.31345,
        3.32215,
        3.3433,
        3.3436000000000003,
        3.34315,
        3.3427,
        3.3419499999999998,
        3.33795
      ],
      "dchg_mean_v": [
        2.93775,
        3.1809000000000003,
        3.20385,
        3.2206,
        3.2433500000000004,
        3.25835,
        3.2724,
        3.2845500000000003,
        3.2869,
        3.2872500000000002,
        3.29,
        3.29005,
        3.2916999999999996,
        3.29555,
        3.32015,
        3.3267,
        3.3269,
        3.32795,
        3.3283,
        3.32905,
        3.33795
      ],
      "delta_ocv_mv": [
        -203.30000000000004,
        -33.200000000000344,
        17.900000000000027,
        12.049999999999894,
        17.349999999999532,
        24.2,
        27.05000000000002,
        20.299999999999763,
        19.449999999999967,
        19.899999999999807,
        18.14999999999989,
        19.300000000000317,
        19.150000000000666,
        17.900000000000027,
        2.000000000000224,
        16.599999999999948,
        16.70000000000016,
        15.200000000000102,
        14.399999999999746,
        12.89999999999969,
        0.0
      ],
      "m_half_gap_mv": [
        -101.65000000000002,
        -16.600000000000172,
        8.950000000000014,
        6.024999999999947,
        8.674999999999766,
        12.1,
        13.52500000000001,
        10.149999999999881,
        9.724999999999984,
        9.949999999999903,
        9.074999999999944,
        9.650000000000158,
        9.575000000000333,
        8.950000000000014,
        1.000000000000112,
        8.299999999999974,
        8.35000000000008,
        7.600000000000051,
        7.199999999999873,
        6.449999999999845,
        0.0
      ],
      "hysteresis": {
        "full_range_mean_delta_ocv_mv": 3.5238095238094953,
        "trimmed_5_95_mean_delta_ocv_mv": 14.594736842105235,
        "plateau_median_delta_ocv_mv": 19.150000000000666,
        "plateau_mean_delta_ocv_mv": 18.311538461538486,
        "plateau_median_m_half_gap_mv": 9.575000000000333,
        "plateau_mean_m_half_gap_mv": 9.155769230769243
      },
      "slope": {
        "plateau_mean_slope_mv_per_pp": 1.388277891617703,
        "plateau_min_slope_mv_per_pp": 0.03379450676987057,
        "min_slope_soc_pct": 78.2,
        "implied_soc_error_pp_per_mv": 29.590607929557002,
        "central_plateau_mean_slope_mv_per_pp": 0.2640478728766938,
        "central_plateau_min_slope_mv_per_pp": 0.0842198979591821,
        "discrete_slopes_mv_per_pp": {
          "20": 4.271488876212217,
          "25": 3.364328908554572,
          "30": 2.239886597938136,
          "35": 0.6314719626168099,
          "40": 0.17709999999999718,
          "45": 0.17602040816326503,
          "50": 0.1874999999999738,
          "55": 0.17897727272724342,
          "60": 0.4232812499999801,
          "65": 1.0806792452830312,
          "70": 3.0242950819671996,
          "75": 0.09822695035472781,
          "80": 0.054545454545469836
        }
      }
    },
    "CALB_100Ah": {
      "cell_count": 2,
      "is_discharge_only": false,
      "has_charge_branch": true,
      "soc_grid": [
        0.0,
        5.0,
        10.0,
        15.0,
        20.0,
        25.0,
        30.0,
        35.0,
        40.0,
        45.0,
        50.0,
        55.0,
        60.0,
        65.0,
        70.0,
        75.0,
        80.0,
        85.0,
        90.0,
        95.0,
        100.0
      ],
      "cells": [
        {
          "cell_id": "Cell_1",
          "dchg_v": [
            2.8173,
            3.1559,
            3.204,
            3.2219,
            3.2457,
            3.2606,
            3.2779,
            3.2884,
            3.2898,
            3.2906,
            3.2916,
            3.2932,
            3.2978,
            3.3239,
            3.3283,
            3.3287,
            3.3292,
            3.3296,
            3.33,
            3.3314,
            3.3409
          ],
          "chg_v": [
            2.9968,
            3.2167,
            3.228,
            3.2573,
            3.2821,
            3.3001,
            3.3068,
            3.3083,
            3.3092,
            3.3105,
            3.312,
            3.314,
            3.3208,
            3.3435,
            3.3438,
            3.3442,
            3.3442,
            3.3437,
            3.3426,
            3.3399,
            3.3409
          ]
        },
        {
          "cell_id": "Cell_2",
          "dchg_v": [
            2.8221,
            3.1653,
            3.2043,
            3.2239,
            3.2474,
            3.2619,
            3.2798,
            3.2887,
            3.2899,
            3.2907,
            3.2916,
            3.2934,
            3.2996,
            3.3254,
            3.3282,
            3.3286,
            3.3291,
            3.3295,
            3.3299,
            3.3313,
            3.3409
          ],
          "chg_v": [
            2.9951,
            3.2168,
            3.2279,
            3.2574,
            3.2822,
            3.3001,
            3.3066,
            3.3081,
            3.3091,
            3.3103,
            3.3119,
            3.3139,
            3.322,
            3.3434,
            3.3437,
            3.344,
            3.3441,
            3.3437,
            3.3426,
            3.3401,
            3.3409
          ]
        }
      ],
      "spread": {
        "dchg_spread_mv_by_soc": [
          4.7999999999999154,
          9.399999999999853,
          0.2999999999997449,
          1.9999999999997797,
          1.7000000000000348,
          1.2999999999996348,
          1.9000000000000128,
          0.2999999999997449,
          0.09999999999976694,
          0.10000000000021103,
          0.0,
          0.19999999999997797,
          1.7999999999998018,
          1.5000000000000568,
          0.10000000000021103,
          0.10000000000021103,
          0.10000000000021103,
          0.10000000000021103,
          0.10000000000021103,
          0.09999999999976694,
          0.0
        ],
        "max_dchg_spread_mv": 9.399999999999853,
        "mean_dchg_spread_mv": 1.2380952380952075,
        "plateau_mean_dchg_spread_mv": 0.7076923076922981,
        "chg_spread_mv_by_soc": [
          1.7000000000000348,
          0.10000000000021103,
          0.10000000000021103,
          0.10000000000021103,
          0.10000000000021103,
          0.0,
          0.19999999999997797,
          0.19999999999997797,
          0.10000000000021103,
          0.20000000000042206,
          0.09999999999976694,
          0.10000000000021103,
          1.1999999999998678,
          0.10000000000021103,
          0.09999999999976694,
          0.19999999999997797,
          0.09999999999976694,
          0.0,
          0.0,
          0.19999999999997797,
          0.0
        ],
        "max_chg_spread_mv": 1.7000000000000348,
        "mean_chg_spread_mv": 0.23333333333338166,
        "plateau_mean_chg_spread_mv": 0.20769230769233607
      },
      "ocv_sym_v": [
        2.907825,
        3.188675,
        3.21605,
        3.240125,
        3.26435,
        3.280675,
        3.292775,
        3.298375,
        3.2995,
        3.3005250000000004,
        3.301775,
        3.3036250000000003,
        3.3100500000000004,
        3.33405,
        3.336,
        3.336375,
        3.33665,
        3.336625,
        3.336275,
        3.335675,
        3.3409
      ],
      "chg_mean_v": [
        2.9959499999999997,
        3.21675,
        3.22795,
        3.2573499999999997,
        3.2821499999999997,
        3.3001,
        3.3067,
        3.3082000000000003,
        3.30915,
        3.3104,
        3.31195,
        3.31395,
        3.3214,
        3.34345,
        3.34375,
        3.3441,
        3.34415,
        3.3437,
        3.3426,
        3.34,
        3.3409
      ],
      "dchg_mean_v": [
        2.8197,
        3.1605999999999996,
        3.2041500000000003,
        3.2229,
        3.24655,
        3.26125,
        3.27885,
        3.28855,
        3.28985,
        3.2906500000000003,
        3.2916,
        3.2933000000000003,
        3.2987,
        3.32465,
        3.3282499999999997,
        3.3286499999999997,
        3.3291500000000003,
        3.3295500000000002,
        3.32995,
        3.33135,
        3.3409
      ],
      "delta_ocv_mv": [
        176.24999999999957,
        56.15000000000059,
        23.7999999999996,
        34.44999999999965,
        35.59999999999963,
        38.85000000000005,
        27.850000000000374,
        19.65000000000039,
        19.299999999999873,
        19.749999999999712,
        20.35000000000009,
        20.649999999999835,
        22.699999999999942,
        18.799999999999706,
        15.500000000000291,
        15.450000000000408,
        14.99999999999968,
        14.149999999999885,
        12.649999999999828,
        8.649999999999824,
        0.0
      ],
      "m_half_gap_mv": [
        88.12499999999979,
        28.075000000000294,
        11.8999999999998,
        17.224999999999824,
        17.799999999999816,
        19.425000000000026,
        13.925000000000187,
        9.825000000000195,
        9.649999999999936,
        9.874999999999856,
        10.175000000000045,
        10.324999999999918,
        11.349999999999971,
        9.399999999999853,
        7.750000000000146,
        7.725000000000204,
        7.49999999999984,
        7.0749999999999424,
        6.324999999999914,
        4.324999999999912,
        0.0
      ],
      "hysteresis": {
        "full_range_mean_delta_ocv_mv": 29.31190476190471,
        "trimmed_5_95_mean_delta_ocv_mv": 23.12105263157891,
        "plateau_median_delta_ocv_mv": 19.749999999999712,
        "plateau_mean_delta_ocv_mv": 22.265384615384612,
        "plateau_median_m_half_gap_mv": 9.874999999999856,
        "plateau_mean_m_half_gap_mv": 11.132692307692306
      },
      "slope": {
        "plateau_mean_slope_mv_per_pp": 1.2061216054062933,
        "plateau_min_slope_mv_per_pp": 0.0,
        "min_slope_soc_pct": 80.0,
        "implied_soc_error_pp_per_mv": Infinity,
        "central_plateau_mean_slope_mv_per_pp": 0.46993854932293233,
        "central_plateau_min_slope_mv_per_pp": 0.17485944929541755,
        "discrete_slopes_mv_per_pp": {
          "20": 3.901091245376096,
          "25": 2.7797009674582043,
          "30": 1.5312994350282905,
          "35": 0.37472118959109296,
          "40": 0.2145348837209643,
          "45": 0.22527472527473835,
          "50": 0.2983870967741665,
          "55": 0.5745619335347768,
          "60": 2.027280197206269,
          "65": 0.7213872832369577,
          "70": 0.12580645161290616,
          "75": 0.0634615384615724,
          "80": 0.0
        }
      }
    },
    "Ganfeng_125Ah": {
      "cell_count": 1,
      "is_discharge_only": false,
      "has_charge_branch": true,
      "soc_grid": [
        0.0,
        5.0,
        10.0,
        15.0,
        20.0,
        25.0,
        30.0,
        35.0,
        40.0,
        45.0,
        50.0,
        55.0,
        60.0,
        65.0,
        70.0,
        75.0,
        80.0,
        85.0,
        90.0,
        95.0,
        100.0
      ],
      "cells": [
        {
          "cell_id": "Cell_1",
          "dchg_v": [
            2.7094,
            3.0753,
            3.2001,
            3.205,
            3.2297,
            3.2511,
            3.2649,
            3.2806,
            3.2859,
            3.2865,
            3.2892,
            3.289,
            3.2904,
            3.2928,
            3.3097,
            3.326,
            3.326,
            3.3291,
            3.3273,
            3.3283,
            3.3354
          ],
          "chg_v": [
            2.8071,
            3.1494,
            3.2209,
            3.232,
            3.2626,
            3.2844,
            3.2999,
            3.3043,
            3.3051,
            3.3058,
            3.3067,
            3.3079,
            3.3097,
            3.3129,
            3.3383,
            3.3429,
            3.3427,
            3.342,
            3.3411,
            3.3388,
            3.3354
          ]
        }
      ],
      "spread": {
        "dchg_spread_mv_by_soc": [
          0.0,
          0.0,
          0.0,
          0.0,
          0.0,
          0.0,
          0.0,
          0.0,
          0.0,
          0.0,
          0.0,
          0.0,
          0.0,
          0.0,
          0.0,
          0.0,
          0.0,
          0.0,
          0.0,
          0.0,
          0.0
        ],
        "max_dchg_spread_mv": 0.0,
        "mean_dchg_spread_mv": 0.0,
        "plateau_mean_dchg_spread_mv": 0.0,
        "chg_spread_mv_by_soc": [
          0.0,
          0.0,
          0.0,
          0.0,
          0.0,
          0.0,
          0.0,
          0.0,
          0.0,
          0.0,
          0.0,
          0.0,
          0.0,
          0.0,
          0.0,
          0.0,
          0.0,
          0.0,
          0.0,
          0.0,
          0.0
        ],
        "max_chg_spread_mv": 0.0,
        "mean_chg_spread_mv": 0.0,
        "plateau_mean_chg_spread_mv": 0.0
      },
      "ocv_sym_v": [
        2.7582500000000003,
        3.11235,
        3.2104999999999997,
        3.2185,
        3.24615,
        3.2677500000000004,
        3.2824,
        3.29245,
        3.2954999999999997,
        3.29615,
        3.29795,
        3.29845,
        3.3000499999999997,
        3.3028500000000003,
        3.324,
        3.3344500000000004,
        3.3343499999999997,
        3.33555,
        3.3342,
        3.33355,
        3.3354
      ],
      "chg_mean_v": [
        2.8071,
        3.1494,
        3.2209,
        3.232,
        3.2626,
        3.2844,
        3.2999,
        3.3043,
        3.3051,
        3.3058,
        3.3067,
        3.3079,
        3.3097,
        3.3129,
        3.3383,
        3.3429,
        3.3427,
        3.342,
        3.3411,
        3.3388,
        3.3354
      ],
      "dchg_mean_v": [
        2.7094,
        3.0753,
        3.2001,
        3.205,
        3.2297,
        3.2511,
        3.2649,
        3.2806,
        3.2859,
        3.2865,
        3.2892,
        3.289,
        3.2904,
        3.2928,
        3.3097,
        3.326,
        3.326,
        3.3291,
        3.3273,
        3.3283,
        3.3354
      ],
      "delta_ocv_mv": [
        97.70000000000012,
        74.10000000000005,
        20.79999999999993,
        27.000000000000135,
        32.90000000000015,
        33.30000000000011,
        35.00000000000014,
        23.699999999999832,
        19.200000000000106,
        19.299999999999873,
        17.50000000000007,
        18.899999999999917,
        19.299999999999873,
        20.099999999999785,
        28.59999999999996,
        16.900000000000137,
        16.699999999999715,
        12.900000000000134,
        13.799999999999812,
        10.499999999999954,
        0.0
      ],
      "m_half_gap_mv": [
        48.85000000000006,
        37.050000000000026,
        10.399999999999965,
        13.500000000000068,
        16.450000000000074,
        16.650000000000055,
        17.50000000000007,
        11.849999999999916,
        9.600000000000053,
        9.649999999999936,
        8.750000000000036,
        9.449999999999958,
        9.649999999999936,
        10.049999999999892,
        14.29999999999998,
        8.450000000000069,
        8.349999999999858,
        6.450000000000067,
        6.899999999999906,
        5.249999999999977,
        0.0
      ],
      "hysteresis": {
        "full_range_mean_delta_ocv_mv": 26.580952380952372,
        "trimmed_5_95_mean_delta_ocv_mv": 24.236842105263143,
        "plateau_median_delta_ocv_mv": 19.299999999999873,
        "plateau_mean_delta_ocv_mv": 23.184615384615363,
        "plateau_median_m_half_gap_mv": 9.649999999999936,
        "plateau_mean_m_half_gap_mv": 11.592307692307681
      },
      "slope": {
        "plateau_mean_slope_mv_per_pp": 1.471473299622342,
        "plateau_min_slope_mv_per_pp": -0.030000000000196533,
        "min_slope_soc_pct": 77.5,
        "implied_soc_error_pp_per_mv": Infinity,
        "central_plateau_mean_slope_mv_per_pp": 0.30545390709404974,
        "central_plateau_min_slope_mv_per_pp": 0.07277432712210294,
        "discrete_slopes_mv_per_pp": {
          "20": 4.850680203045718,
          "25": 3.491751724137894,
          "30": 2.3843319838056583,
          "35": 0.9359541984731798,
          "40": 0.2143243243243899,
          "45": 0.1910204081633287,
          "50": 0.15652173913037154,
          "55": 0.15238095238088403,
          "60": 0.40727272727272934,
          "65": 0.9890605427976733,
          "70": 2.797689873417794,
          "75": 0.0,
          "80": 0.0
        }
      }
    },
    "Ganfeng_206Ah": {
      "cell_count": 2,
      "is_discharge_only": false,
      "has_charge_branch": true,
      "soc_grid": [
        0.0,
        5.0,
        10.0,
        15.0,
        20.0,
        25.0,
        30.0,
        35.0,
        40.0,
        45.0,
        50.0,
        55.0,
        60.0,
        65.0,
        70.0,
        75.0,
        80.0,
        85.0,
        90.0,
        95.0,
        100.0
      ],
      "cells": [
        {
          "cell_id": "Cell_1",
          "dchg_v": [
            2.8064,
            3.099,
            3.1992,
            3.205,
            3.2313,
            3.2517,
            3.2659,
            3.2813,
            3.2856,
            3.2863,
            3.2868,
            3.2884,
            3.2902,
            3.2942,
            3.3176,
            3.3262,
            3.3264,
            3.3301,
            3.3285,
            3.3293,
            3.3371
          ],
          "chg_v": [
            2.6818,
            3.1284,
            3.2216,
            3.2318,
            3.2614,
            3.2841,
            3.3007,
            3.306,
            3.307,
            3.3078,
            3.3088,
            3.3102,
            3.3121,
            3.3153,
            3.339,
            3.3446,
            3.3443,
            3.3438,
            3.3429,
            3.3409,
            3.3371
          ]
        },
        {
          "cell_id": "Cell_2",
          "dchg_v": [
            2.7759,
            3.0993,
            3.1998,
            3.2056,
            3.2324,
            3.2528,
            3.2674,
            3.2825,
            3.2863,
            3.287,
            3.2875,
            3.2909,
            3.2909,
            3.2961,
            3.322,
            3.3266,
            3.3266,
            3.3302,
            3.3286,
            3.3294,
            3.3364
          ],
          "chg_v": [
            2.6546,
            3.1275,
            3.2218,
            3.2322,
            3.2623,
            3.285,
            3.3008,
            3.3059,
            3.3067,
            3.3076,
            3.3087,
            3.3101,
            3.3121,
            3.316,
            3.3428,
            3.3445,
            3.3441,
            3.3437,
            3.3427,
            3.3406,
            3.3364
          ]
        }
      ],
      "spread": {
        "dchg_spread_mv_by_soc": [
          30.49999999999997,
          0.2999999999997449,
          0.600000000000378,
          0.5999999999999339,
          1.100000000000101,
          1.100000000000101,
          1.5000000000000568,
          1.200000000000312,
          0.700000000000145,
          0.6999999999997009,
          0.700000000000145,
          2.4999999999999467,
          0.700000000000145,
          1.9000000000000128,
          4.3999999999999595,
          0.39999999999995595,
          0.19999999999997797,
          0.10000000000021103,
          0.09999999999976694,
          0.10000000000021103,
          0.700000000000145
        ],
        "max_dchg_spread_mv": 30.49999999999997,
        "mean_dchg_spread_mv": 2.3857142857143296,
        "plateau_mean_dchg_spread_mv": 1.3153846153846585,
        "chg_spread_mv_by_soc": [
          27.200000000000113,
          0.9000000000001229,
          0.19999999999997797,
          0.40000000000040004,
          0.9000000000001229,
          0.9000000000001229,
          0.10000000000021103,
          0.10000000000021103,
          0.2999999999997449,
          0.19999999999997797,
          0.10000000000021103,
          0.10000000000021103,
          0.0,
          0.6999999999997009,
          3.8000000000000256,
          0.09999999999976694,
          0.19999999999997797,
          0.09999999999976694,
          0.20000000000042206,
          0.300000000000189,
          0.700000000000145
        ],
        "max_chg_spread_mv": 27.200000000000113,
        "mean_chg_spread_mv": 1.7857142857143533,
        "plateau_mean_chg_spread_mv": 0.5769230769230987
      },
      "ocv_sym_v": [
        2.729675,
        3.11355,
        3.2106000000000003,
        3.2186500000000002,
        3.2468500000000002,
        3.2684,
        3.2836999999999996,
        3.293925,
        3.2964,
        3.2971749999999997,
        3.29795,
        3.2999,
        3.3013250000000003,
        3.3053999999999997,
        3.33035,
        3.3354749999999997,
        3.33535,
        3.33695,
        3.335675,
        3.33505,
        3.33675
      ],
      "chg_mean_v": [
        2.6681999999999997,
        3.1279500000000002,
        3.2217000000000002,
        3.232,
        3.26185,
        3.2845500000000003,
        3.30075,
        3.30595,
        3.30685,
        3.3076999999999996,
        3.30875,
        3.31015,
        3.3121,
        3.3156499999999998,
        3.3409,
        3.34455,
        3.3442,
        3.34375,
        3.3428,
        3.34075,
        3.33675
      ],
      "dchg_mean_v": [
        2.79115,
        3.09915,
        3.1995,
        3.2053000000000003,
        3.23185,
        3.25225,
        3.26665,
        3.2819000000000003,
        3.28595,
        3.28665,
        3.28715,
        3.28965,
        3.29055,
        3.29515,
        3.3198,
        3.3264,
        3.3265000000000002,
        3.3301499999999997,
        3.32855,
        3.32935,
        3.33675
      ],
      "delta_ocv_mv": [
        -122.95000000000033,
        28.80000000000038,
        22.20000000000022,
        26.699999999999946,
        29.999999999999805,
        32.30000000000022,
        34.10000000000002,
        24.049999999999905,
        20.899999999999697,
        21.04999999999979,
        21.59999999999984,
        20.500000000000185,
        21.549999999999958,
        20.49999999999974,
        21.10000000000012,
        18.14999999999989,
        17.699999999999605,
        13.600000000000279,
        14.250000000000096,
        11.400000000000077,
        0.0
      ],
      "m_half_gap_mv": [
        -61.475000000000165,
        14.40000000000019,
        11.10000000000011,
        13.349999999999973,
        14.999999999999902,
        16.15000000000011,
        17.05000000000001,
        12.024999999999952,
        10.449999999999848,
        10.524999999999896,
        10.79999999999992,
        10.250000000000092,
        10.774999999999979,
        10.24999999999987,
        10.55000000000006,
        9.074999999999944,
        8.849999999999802,
        6.800000000000139,
        7.125000000000048,
        5.700000000000038,
        0.0
      ],
      "hysteresis": {
        "full_range_mean_delta_ocv_mv": 14.16666666666664,
        "trimmed_5_95_mean_delta_ocv_mv": 22.12894736842104,
        "plateau_median_delta_ocv_mv": 21.10000000000012,
        "plateau_mean_delta_ocv_mv": 23.34615384615375,
        "plateau_median_m_half_gap_mv": 10.55000000000006,
        "plateau_mean_m_half_gap_mv": 11.673076923076875
      },
      "slope": {
        "plateau_mean_slope_mv_per_pp": 1.4764788639238005,
        "plateau_min_slope_mv_per_pp": -0.03749999999991261,
        "min_slope_soc_pct": 77.5,
        "implied_soc_error_pp_per_mv": Infinity,
        "central_plateau_mean_slope_mv_per_pp": 0.29725550322295696,
        "central_plateau_min_slope_mv_per_pp": 0.1279851692306783,
        "discrete_slopes_mv_per_pp": {
          "20": 4.886110552763815,
          "25": 3.578995929443609,
          "30": 2.451596474045102,
          "35": 0.7970669291338686,
          "40": 0.23607692307681324,
          "45": 0.15499999999999403,
          "50": 0.2218348623854026,
          "55": 0.32933333333335685,
          "60": 0.42231818181821623,
          "65": 1.4011541774330691,
          "70": 1.7006650041561717,
          "75": 0.0,
          "80": 0.0
        }
      }
    },
    "Ganfeng_230Ah": {
      "cell_count": 2,
      "is_discharge_only": true,
      "has_charge_branch": false,
      "soc_grid": [
        0.0,
        5.0,
        10.0,
        15.0,
        20.0,
        25.0,
        30.0,
        35.0,
        40.0,
        45.0,
        50.0,
        55.0,
        60.0,
        65.0,
        70.0,
        75.0,
        80.0,
        85.0,
        90.0,
        95.0,
        100.0
      ],
      "cells": [
        {
          "cell_id": "Cell_1",
          "dchg_v": [
            2.8549,
            3.184,
            3.2043,
            3.2273,
            3.2517,
            3.2677,
            3.2851,
            3.2897,
            3.2905,
            3.2913,
            3.2924,
            3.2953,
            3.3143,
            3.3286,
            3.3288,
            3.329,
            3.3291,
            3.3295,
            3.3304,
            3.3328,
            3.4023
          ],
          "chg_v": null
        },
        {
          "cell_id": "Cell_2",
          "dchg_v": [
            2.859,
            3.182,
            3.2043,
            3.2268,
            3.2513,
            3.2672,
            3.2849,
            3.29,
            3.2909,
            3.2916,
            3.2927,
            3.2954,
            3.3132,
            3.3286,
            3.3289,
            3.329,
            3.3292,
            3.3296,
            3.3304,
            3.3327,
            3.3946
          ],
          "chg_v": null
        }
      ],
      "spread": {
        "dchg_spread_mv_by_soc": [
          4.0999999999997705,
          2.000000000000224,
          0.0,
          0.500000000000167,
          0.39999999999995595,
          0.500000000000167,
          0.19999999999997797,
          0.300000000000189,
          0.39999999999995595,
          0.2999999999997449,
          0.2999999999997449,
          0.09999999999976694,
          1.0999999999996568,
          0.0,
          0.09999999999976694,
          0.0,
          0.10000000000021103,
          0.10000000000021103,
          0.0,
          0.10000000000021103,
          7.699999999999818
        ],
        "max_dchg_spread_mv": 7.699999999999818,
        "mean_dchg_spread_mv": 0.8714285714285495,
        "plateau_mean_dchg_spread_mv": 0.29230769230762593
      },
      "ocv_sym_v": null,
      "chg_mean_v": null,
      "dchg_mean_v": [
        2.8569500000000003,
        3.183,
        3.2043,
        3.22705,
        3.2515,
        3.26745,
        3.285,
        3.28985,
        3.2907,
        3.29145,
        3.2925500000000003,
        3.29535,
        3.3137499999999998,
        3.3286,
        3.32885,
        3.329,
        3.3291500000000003,
        3.3295500000000002,
        3.3304,
        3.33275,
        3.39845
      ],
      "delta_ocv_mv": null,
      "m_half_gap_mv": null,
      "hysteresis": null,
      "slope": {
        "note": "Evaluated on discharge-only OCV (no charge branch)",
        "plateau_mean_slope_mv_per_pp": 1.2951505049360175,
        "plateau_min_slope_mv_per_pp": 0.02545636363638261,
        "min_slope_soc_pct": 76.7,
        "implied_soc_error_pp_per_mv": 39.28290836365903,
        "central_plateau_mean_slope_mv_per_pp": 0.9592066792055969,
        "central_plateau_min_slope_mv_per_pp": 0.12988782894740813,
        "discrete_slopes_mv_per_pp": {
          "20": 3.861163366336645,
          "25": 3.342358208955234,
          "30": 1.519955357142807,
          "35": 0.2892982456141026,
          "40": 0.15937500000002425,
          "45": 0.17837837837838902,
          "50": 0.31589743589744684,
          "55": 0.9720754716980188,
          "60": 3.287097744360886,
          "65": 0.09834437086104536,
          "70": 0.03750000000003196,
          "75": 0.030000000000018904,
          "80": 0.04363636363638232
        }
      }
    }
  }
}
